Repository: mNandhu/Element-Property-Extraction

# Element Property Extraction

## Description
This Project focuses on extraction of element properties from a given Research paper, and possibly output it as JSON file.

## RoadMap
- [x] Use LlamaParse to extract text from PDF in a processed format
- [x] Use GraphTransformer to create Graph from Research Paper
- [ ] Extract Element Properties from the Graph
- [ ] Output as JSON file
- [ ] Extracting Element Properties from multiple research papers

---
Time illa da !!!

File: data/markdowns/hydrogen_storage.md (part 2 of 2)
# Fig. 3
Ranges of variation of the mixing enthalpy (a), size (b) and electronegativity mismatch (c), and valence electron concentration calculated from total numbers of the electrons in the outer shell of the alloy components (d) for the alloys analysed in this work (Tables A.1 and A.2). The coloured boxes correspond to the ranges of the parameters required to form single-phase solid solution (BCC) and AB2 intermetallic HEAs [15] while the arrows exhibit the ranges of their variations according to the reference data (Tables A.1, A.2).
Further to its influence on the phase stabilities of the alloys, VEC is also related to the hydrogen sorption performances of the HEAs. As an example, the dehydrogenation onset temperature (Tonset) is inversely proportional to the VEC for a series of the Ti0.30V0.25Zr0.10Nb0.25M0.10 HEAs with M = Mg, Al, Cr, Mn, Fe, Co, Ni, Cu, Zn, Mo and Ta [109]. This implies that increasing VEC decreases Tonset, causing the lowering of the thermal stability of the hydride phase. Reverse Monte Carlo calculations of the local structure of TiVNbD5.7 showed that the local metal-hydrogen interactions in the tetrahedral interstices are not affected by the size of these sites. Therefore, it can be suggested that hydrogen desorption characteristics are defined by the chemical surrounding and thus it starts from the interstitial sites surrounded by the atoms with a larger VEC. To elucidate this relationship, the VEC values for the different HEAs taken from the reference data are plotted in a scatter plot against their corresponding H/M and enthalpies of hydride formation values ΔHform (Figs. S1(e) to S4(e)). No clear correlation was observed between the VEC and H/M for both sets of the data. Interestingly, it appears that there exists an optimal range of VEC, ~5.2 to 5.7, which favours reaching the maximum values of the hydrogen storage capacities H/M. Thus, this range of VEC is preferable when high entropy alloys are considered as materials for the efficient hydrogen storage. However, reaching a reversibility of hydrogen storage could be a challenging issue. Indeed, while it was shown experimentally [33] that when VEC > 6.4 hydrogen desorption may occur at temperatures as low as 25°C, however, efficient hydrogen desorption becomes a problem when VEC < 6.4 [33]. The latter is further substantiated in [109] in which it was observed that the onset temperature of desorption increases almost linearly with VEC for a BCC type HEAs series (Ti0.30V0.25Zr0.10Nb0.25M0.10 with M = Mg, Al, Cr, Mn, Fe, Co, Ni, Cu, Zn, Mo, Ta). Furthermore, it has been suggested that increasing the VEC by alloying with late 3d transition metals because of the filling of the unoccupied valence states will not allow to accommodate extra electrons from the interstitial hydrogen atoms, which is obviously unfavourable for the efficient hydrogen storage performance. Experimental studies indicate that steric effects do not influence this trend and thus electronic structure studies become very important [109]. Furthermore, Figs. S3(e) and S4(e) show a good correlation between the VEC and ΔHform. For the BCC alloys, ΔHform generally becomes less negative changing from 75 up to 35 kJ/mol with VEC increasing from 4.2 to 5.5, suggesting that increasing VEC to 5.5 results in a destabilisation of the hydrides. AB2 alloys have larger VEC values, ranging from 5.5 to 7.2 while ΔHform decreases with increasing VEC within this range.

# 4.7. Correlation of electronegativity difference and hydrogen storage properties

Electronegativity difference together with atomic size mismatch and VEC form three parameters having the strongest impact on the storage performance of the hydride-forming alloys. As an example, Wu et al. [110] showed that doping of elements with high electronegativity reduces dehydrogenation energy by nearly 25 %. Lu et al. [111] recently When mixing the elements with a significant variation of the atomic sizes into one lattice, a residual strain field will be induced because of the size mismatch (δ) and the elastic modulus variations between the metals. Significant differences between the constituents of the HEA causing high values of δ may create severe lattice distortions which induce high strength and hardness of HEAs by restricting dislocation movement. Severe lattice distortion causes the formation of interface dislocations [62,81]. Dislocations may activate the surface of the hydrogen storage alloy for hydrogen absorption as this often results in the formation of the sites attractive for the accommodation of H atoms [26,27]. One example is Ti–V alloys where the presence of grain boundaries and defects appearing during the high-pressure torsion technique processing created efficient pathways for the penetration of hydrogen atoms into the metal [112]. Nygard et al. [113] evaluated a series of HEAs in order to relate δ with the H/M ratio, and concluded absence of any correlation. Our present study involving a larger group of the materials also shows that a clear relationship between the δ and H/M cannot be established, as it follows from Figs. S1(f) and S2(f). In contrast, we observe a correlation between δ and ΔHform (Fig. S3(f) – BCC and Fig. S4(f) – AB2). Indeed, ΔHform increases when δ increases for the BCC alloys while ΔHform decreases when δ increases for the AB2 alloys. A large δ is known to induce a phase separation in the HEAs. One example of such a behaviour is a phase separation observed in a AlCoCrFeNi HEA, which exhibited a two-phase structure, consisting of a BCC phase and an FCC phase [114]. This was attributed to the atomic size mismatch between the different elements in the alloy. Similarly, microstructure studies of CuCrFeCoNi HEA revealed the appearance of the phase separation in the form of nanoscale coherent precipitates [1]. In both cases, the phase separation was attributed to a high δ. As a result, HEAs with a high δ (>8 % for BCC alloys and >10 % for the Laves phases alloys) absorb small amounts of hydrogen, while elemental segregation and phase separation occur. Furthermore, Zlotea et al. [29] suggested that increased values of δ may facilitate a one-step reaction of an intermetallic alloy with hydrogen (BCC → BCT hydride), while a smaller values of δ would favour a two-steps phase transition (BCC → BCT → FCC). Large δ is associated with a severe lattice distortion, which in most cases causes a slow hydrogen diffusion [115]. As an example, Xie et al. [116] employed DFT studies to investigate the diffusion of hydrogen in the FeCoNiCrMn HEA material. The authors reported that severe lattice distortions appearing in the HEAs lead to a broad range distribution of local hydrogen dissolution energies, while the trapping of hydrogen in the low energy sites increased the diffusion barriers. These diffusion barriers break periodicity and symmetry of hydrogen transfer in the HEAs, leading to a sluggish diffusion of hydrogen while decreasing the content of the stored hydrogen. Another example is described in the work [117] where upon substituting Fe for Mn in a BCC V0.35Ti0.3Cr0.25Mn0.1 HEA, Liu et al. [117] observed that δ increased while the alloy absorbed a much-decreased amount of hydrogen.# 5. Discussion

Early works on the studies of the HEA as hydrogen storage materials reported that the storage capacity of the HEA is unexpectedly high, exceeding the sums of the capacities which can be provided by adding up the values for the individual constituent metals. In the present study we aimed to find out whether the available experimental data for two important groups of the hydride-forming alloys, Laves-type intermetallics and BCC alloys, show any correlation between the hydrogen storage behaviours and their association with any of the groups of the alloys defined by their mixing entropy of the formation, LEA/MEA/HEA.

Such a comparison is performed by plotting the ΔSmix against H/M and enthalpy of formation for the single phase Laves phases and BCC alloys in normalized 3D scatter plots shown in Figs. 6 and 7, with the projections on the plane “ΔSmix–H/M”.

It is evident that the majority of the HEAs crystallizing in the Laves phase structures have higher ΔSmix than the BCC HEAs counterparts. As ΔSmix is dependent on the number of the constituent components, hence a 10-component alloy Ti12Zr21.5V10Cr7.5Mn8.1Fe4CoNi32.2Sn0.3Al0.4 has the largest mixing entropy of 16.2 J/kmol while a 2-component Laves type alloy TiMn2 has the smallest mixing entropy of just 5.29 J/kmol.

When it comes to the hydrogen storage capacities, BCC alloys reach higher H/M values. Indeed, BCC metals and alloys (Ti, V, Ti1 x3, 4.0 wt % H) have a remarkably high theoretical capacity, H/M = 2.0; 150 kgH/m3. However, only half of the hydride capacity accumulated in the HIM.

|HIM|JHform (kJmol)|
|---|---|
|1.5|40|
|2.0|35|
|2.5|30|

Fig. 6. Hydrogenation properties of various HEAs, medium entropy alloys (MEAs) and low entropy alloys (LEAs) containing Laves type intermetallics. The alloys compositions, structural properties and corresponding references are provided in Appendix A, Table A.2.# Hydrogenation properties of various HEAs, medium entropy alloys (MEAs) and low entropy alloys (LEAs)

# Fig. 7

Hydrogenation properties of various HEAs, medium entropy alloys (MEAs) and low entropy alloys (LEAs) containing single phase BCC type alloys. The compositions, structural properties and their references are provided in Appendix A, Table A.1.

# 5.1 Multi-factor correlations between the key properties and hydrogen sorption performances of the HEAs

As it can be seen from the data presented in Sections 4.3–4.7 (see also Figs. S1–S4 in the Supplementary information), obvious correlations between the key properties of the single-phase HEAs taken separately and hydrogen sorption capacities of these materials have not been established. The reason for that could be in varying influence of these factors on the hydrogen storage performance when considering a large group of the alloys with different chemistry. Thus, we have considered multi-factor correlations instead of limiting our approach to the effect of a single key property dependences.

Based on the findings above, it is evident that the three categories of alloys, i.e., HEAs, MEAs and LEAs, containing either BCC or Laves phase as a major phase behave similarly in hydrogen storage-related applications. In addition, the three categories are designed by controlling mainly their mixing entropy and other structural parameters, otherwise the preparation is the same. Because there is no distinct difference in preparing these alloys, their hydrogen storage behaviours are similar to other conventional alloys, and HEAs could be considered as a group of conventional hydrogen storage alloys rather than a separate class of the alloys. This is confirmed by the statistical analysis of hydrogen sorption capacities of these alloys (see Fig. S6 in the Supplementary information file) showing that the distribution histograms for LEAs, MEAs and HEAs for BCC and C14-Laves phases exhibit very similar pattern.

The factors affecting the hydrogen storage behaviours of the HEA have been earlier discussed in several publications. In Table 3 we give a summary presenting the approaches used in the reference data to explain the behaviours of the HEA as hydrogen storage materials and compare these approaches with our conclusions, based on the analysis.

As an example of use of the described approach, we illustrate its application for the case of C14-Laves phase intermetallic CoFeMnTiVZr (Table A.2). The following numerical values of the variables were used: X1 = VM = 14.27 Å3/at(M).# T.R. Somo et al.

# Journal of Energy Storage 73 (2023) 108969

# Table 3

Summary of the findings of the present study as compared to the reference data.

|Reference data on HEAs-hydrides|References|Present study|
|---|---|---|
|The most favourable VEC range to achieve high H2 absorption capacity is 5.03–5.25.|[89]|The highest H/M content is achieved at: BCC alloys: VEC 5.2–5.7 (Fig. S1(e)); Laves type intermetallics: VEC 5.5–7.2 (Fig. S2(e)).|
|Dehydrogenation energy decreases with increasing electronegativity mismatch, Δχ.|[89,90]|No clear correlation of H/M nor ΔHform with electronegativity mismatch for both BCC and Laves phases alloys is found.|
|The smaller is the electronegativity difference, the higher is the affinity to hydrogen, and the formed hydride is more stable.|[122]|No clear correlation of storage capacity with electronegativity mismatch is found.|
|With increasing atomic radii, the sizes of the interstitial sites become larger, thus promoting H2 absorption.|[28]|The interstices suitable for the accommodation of H atoms should have a size exceeding 0.40 Å. However, the accurate influence of the atomic size mismatch on the H2 absorption could not be established as the data spread over a wide range of the values and a possible correlation is highly non-linear.|
|Large hydrogen-storage capacity is due to the lattice strain in the alloy.|[25]|Absence of correlations between the lattice strain, atomic size mismatch, δ, and H storage performance.|
|No correlation between the hydrogen storage capacity and the local lattice strain δ.|[113]|Similar conclusions were made.|
|Alloys with low VEC (<4.9) have larger H2 capacities than those with VEC ≥ 4.9.|[109]|For a broad range of HEAs large H2 capacities are obtained when VEC is 5.2 to 5.7.|
|High entropy of mixing enhances the formation of a solid solution phase while restricting the formation of intermetallic compound.|[1]|Recently, high entropy alloys formed as ordered single phase intermetallic phases have been synthesized.|

X2 = ΔHmix(hydride)–ΔHmix(alloy) = 17.05 kJ/at(M + H), X3 = ΔSmix = 14.90 J/(at(M) K), X4 = Δχ (Pauling) = 9.25 %, X5 = ẟ = 11.42 %, and X6 = VEC (Mizutani-Sato) = 1.137. When introducing these values into Eq. (15), along with the fitted during the refinements values of A1…A6, we obtained H/M (calc) = 0.96 which converges with the experimentally determined H/M value for this intermetallic alloy (0.94) showing an excellent correlation and validating the approach.

The values of the coefficients A1…A6 obtained by fitting of the reference data are presented in Table 4, and Table S2. It appears that the most important factor affecting the hydrogen sorption capacity of HEAs is the valence electron concentration (VEC). This is concluded from the highest absolute values of the corresponding regression coefficient (A6) as compared to the other regression coefficients (A1…A5). Thus, we conclude that hydrogen sorption performance of the HEAs is mainly affected by the chemical nature/electronic structure of their components.

The fitting results were found to be very sensitive to the starting data of the VEC calculations. All three ways to account the VEC were considered by us, including: 1) taking into consideration a total number of electrons in the outer shell; 2) based on a Pearson's valence; or 3) accounting the electrons participating in the metallic bonding according to Mizutani-Sato.

The best fitting was achieved when considering the metallic bonding by using the Mizutani-Sato approach. Table 4 presents the fitted coefficients A1–A6.

A similar but slightly less successful fitting was achieved when accounting VEC using approaches 1 (Outer shell) and 2 (Pearson's valence). The fitting results are given in a Supplementary Information (Table S2).

The corresponding plots of the values of H/M calculated using Eq. (15) (Y-axis) versus the reported H/M values (X-axis) when VEC is calculated by accounting the electrons participating in the metallic bonding according to Mizutani-Sato, a total number of electrons in the outer shell and Pearson's valence are shown in Figs. 8 and S5(A), correspondingly. The fitting gives a better fit when applying the Mizutani-Sato method (Fig. 8), even though two other approaches to account the VEC provide only slightly less successful results (Fig. S5(B, C)).

We note that the values of the particular regression coefficients fitted when taking VEC data calculated using different methods exhibit significant differences (see Table S2), which is translated to their different contributions of the corresponding variables/key properties in the changes of the calculated response. That is why, during any modelling of the influence of key properties of HEAs on their hydrogen sorption performance, the method of VEC evaluation (as this property is considered as one on the key factors) should be explicitly specified.

When analysing the fitting results, we observe that some experimental points quite significantly deviate from the trend lines for each of these three considered definitions of the VEC values. Such a behaviour is most likely caused by an application of the variable P–T conditions of.

# Table 4

Results of the fitting of the reference data (Tables A.1–A.2) by Eq. (15) when using VEC calculated by accounting the electrons participating in the metallic bonding according to Mizutani-Sato.

|Coefficient Ai|Meaning of the variable Xi (coefficient A) i|BCC|AB2|
|---|---|---|---|
|A0|Free term at all Xi = 0|0.963|0.374|
|A1|Unit cell volume per atom M [Å3]|0.180|0.119|
|A2|ΔHmix(hydride) ΔHmix(alloy) [kJ/mol]|0.006|0.008|
|A3|ΔSmix [J/(mol K)]|0.028|0.009|
|A4|Pauling electronegativity mismatch [%]|0.043|0.028|
|A5|Size mismatch [%]|0.031|0.080|
|A6|VEC by Mizutani-Sato|1.608|1.137|# Journal of Energy Storage 73 (2023) 108969

# 6. Conclusions

In the present work we performed a systematic analysis of the hydrogen storage performance of HEA, as related to the composition-related parameters such as atomic size mismatch, VEC and, most importantly, mixing entropy and enthalpy. We studied the influence of these parameters on the behaviours of the hydride-forming alloys. This was achieved by statistical analysis of the effect of five parameters characterizing the HEAs on the enthalpy of hydride formation and H/M ratio. The following conclusions were reached:

- The mixing entropy of HEAs does not show a direct influence on the hydrogen storage behaviours as far as hydrogen content H/M and hydride formation enthalpy are concerned.
- The best correlations were observed when simultaneously accounting the effects of several HEA properties - 6 in total - on their hydrogen sorption performance.
- VEC plays the most significant role in tuning the hydrogen storage performance of the HEA. VEC and H/M show proportional correlations for both BCC alloys and Laves type intermetallics. The maximum H/M ratios are obtained when VEC/number of electrons in the outer shell appear within the range of 5.2 to 5.7. The Laves phases-based HEAs with ΔHmix of 15 to 5 kJ/mol are the most suitable candidates for the hydrogen storage applications as demonstrating high H/M ratios and favourable for the reversible hydrogenation-dehydrogenation values of ΔHform.
- No clear correlations of H/M or enthalpy of hydride formation and electronegativity mismatch were observed. Furthermore, the values of ΔSmix and those of atomic size mismatch spread over a wide range and show absence of correlation.

Based on these observations, we assume that the criteria distinguishing the performance of the medium- and high-entropy alloys as belonging to the different classes of hydrogen storage materials are quite fuzzy, and HEAs could be considered as a group of conventional hydrogen storage alloys rather than a separate class of the alloys. Still the chemistry of such systems is interesting and, in some cases, unique because of mixing together the elemental components with very variable properties – valence, electronegativity, hydrogenation ability, atomic size, melting temperature, density, etc. For the multicomponent system, the mixing entropy values depend on the number of the components in the system forming solid solutions and gradually grow with an increase in this number. Fundamental understanding of the ordering behaviours in the multicomponent systems becomes increasingly important. To better assess the ordering behaviours in the multicomponent systems, it is necessary to consider various aspects of the metal-hydrogen interactions, including the mechanisms of hydrogen interaction with HEAs, site occupancies by H atoms in the interstitial sites, reversibility of hydrogen storage performance, cycle stability, activation behaviours, as many aspects if the interaction remain unclear. Further experimental and theoretical studies are required, including synchrotron diffraction (to determine the local and long-range ordering of the metal atoms around interstitial sites), neutron diffraction (to directly locate H/D atoms in the crystal structures), accompanied by the total scattering and Reverse Monte Carlo modelling studies. These studies will deepen the fundamental knowledge of the Me-H systems enabling explanation of the performance of HEA as hydrogen storage materials particularly as related to the variety of interstitial sites with different chemical surrounding associated with the types and number of the constituent elements. Further extensive research, particularly involving the theoretical studies, should be prioritised to clarify the operating mechanisms governing the hydrogen storage performance.

# Declaration of competing interest

The authors declare that they have no known competing financial interests or personal relationships that could have appeared to influence the work reported in this paper.

# Data availability

No data was used for the research described in the article.

# Acknowledgements

This work has received a support from EU Horizon 2020 programme in the frame of the H2020-MSCA RISE-2017 action, HYDRIDE4MOBILITY project, with Grant Agreement 778307. VAY acknowledges a support from the Institute for Energy Technology. TRS and MVL acknowledge financial support from the South African Department of Science and Innovation (DSI), Key Programme KP6 “Metal Hydride Materials and Technologies”. MVL also acknowledges support from South African National Research Foundation (NRF), grant number 132454. MWD also acknowledges support from South African National Research Foundation (NRF), grant number 116278.

# Appendix A. Appendix

# Table A.1

Hydrogen storage properties of multi-component alloys with BCC structure. Alloy type – low-entropy (LEA), medium-entropy (MEA), high-entropy (HEA). ΔSmix [J/mol K] – entropy of mixing. ΔHmix [kJ/mol] – enthalpy of mixing. VM [Å3] – Unit cell volume per one averaged metal atom. ΔHform [kJ/mol] – enthalpy of hydrogenation. ΔSform [J/mol K] – entropy of hydrogenation. Δχ [%] – electronegativity mismatch calculated using Pauling electronegativities of the alloy components. δ [%] – atomic size mismatch calculated using Pearson atomic radii of the components. VEC – valence electron concentration calculated as a weighted average of the VECs for the alloy components separately taken as a total number of the electrons in the outer shell of the element /“Shell”, Pearson's maximum valence /“Pearson”, or accounting only electrons participating in the metallic bonding according to Mizutani and Sato /“MS”. P [bar] – hydrogen pressure applied for the hydrogenation. T [°C] – hydrogenation temperature. H/M – maximum hydrogen-to-metal atomic ratio achieved at the applied pressure - temperature conditions.

|#|Composition|Preparation route|Alloy type|ΔSmix|ΔHmix|VM|ΔHform|ΔSform|Δχ|δ|VEC|P|T|H/M|Refs| | |
|---|---|---|---|---|---|---|---|---|---|---|---|---|---|---|---|---|---|
|1.|Mg60Co40|BM|LEA|5.60|2.61|16.32|–a|–|17.73|11.74|4.80|3.60|1.62|40|100|1.03|[123]|
|2.|Mg50Co50|BM|LEA|5.76|2.80|16.37|–|–|17.46|12.28|5.50|4.00|1.52|40|100|0.89|[123]|# Table A.1 (continued)

|#|Composition|Preparation route|Alloy type|ΔSmix|ΔHmix|VM|ΔHform|ΔSform|Δχ|ẟ|VEC|P|T|H/|Refs| | |
|---|---|---|---|---|---|---|---|---|---|---|---|---|---|---|---|---|---|
|3.|Mg50Ni50|AM|LEA|5.76|3.60|18.61|–|–|18.50|12.48|6.00|4.00|1.59|70|100|0.74|[124]|
|4.|Ti43.7Cr51.3Mo5|AM|LEA|7.10|7.05|15.52|42.31|–|8.65|7.66|5.13|5.13|1.04|30|353|1.27|[125]|
|5.|Mg50Ni45B5|AM|LEA|7.11|5.98|13.96|–|–|19.07|15.58|5.65|3.85|1.68|70|100|0.77|[124]|
|6.|Ti54Cr63V10|BM|LEA|7.58|6.89|16.71|–|–|3.60|7.58|5.07|5.07|1.01|30|353|1.71|[125]|
|7.|Mg50Ni40B10|AM|LEA|7.84|7.72|14.45|–|–|19.60|18.18|5.30|3.70|1.77|70|100|0.68|[124]|
|8.|Ti41.4Cr48.6Mo10|AM|LEA|7.87|6.60|15.52|36.58|–|8.47|7.46|5.17|5.17|1.06|30|353|1.39|[125]|
|9.|Ti39.1Cr45.9Mo15|AM|LEA|8.3|6.16|16.26|20.89|–|8.28|7.25|5.22|5.22|1.08|30|353|1.3|[125]|
|10.|Nb50Ti35Cr15|AM|LEA|8.30|2.42|19.03|–|–|6.35|4.99|4.80|4.80|1.20|10|150|1.90|[126]|
|11.|Ti32.067V32.067Nb32.06Ni3.8|AM|MEA|10.13|4.31|16.25|70.00|152|4.88|4.45|4.87|4.72|1.12|28|25|2.07|[127]|
|12.|Ti31.777V31.777Nb31.7Co4.7|AM|MEA|10.28|4.27|16.20|64.00|143.00|4.93|4.45|4.87|4.73|1.12|28|25|2.03|[127]|
|13.|V47.75Fe11.75Ti29.75Cr9.75La|AM|MEA|10.30|5.26|14.09|41.40|127.00|7.20|6.15|5.13|4.90|1.01|50|25|1.68|[128]|
|14.|V30Ti32Cr32Fe6|AM|MEA|10.47|6.33|13.95|–|–|6.74|4.46|5.18|5.06|0.99|30|25|1.96|[129]|
|15.|V47.5Fe11.5Ti29.5Cr9.5La2|AM|MEA|10.51|4.19|14.09|40.00|128.00|8.12|6.93|5.11|4.88|1.03|50|25|1.68|[128]|
|16.|V47Fe11Ti30Cr10La2|AM|MEA|10.54|4.12|14.07|41.00|128.00|8.13|6.88|5.09|4.87|1.03|50|30|1.68|[130]|
|17.|V47Fe11Ti30Cr10Ce2|AM|MEA|10.54|4.32|14.12|42.00|128.00|7.77|6.76|5.09|4.88|0.00|50|30|1.71|[130]|
|18.|V47Fe11Ti30Cr10Y2|AM|MEA|10.54|4.68|14.16|45.00|134.00|7.62|6.23|5.09|4.87|1.01|50|30|1.80|[130]|
|19.|V47Fe11Ti30Cr10Sc2|AM|MEA|10.54|5.68|14.14|43.30|131.70|6.74|5.62|5.09|4.87|1.00|50|30|1.65|[130]|
|20.|Ti4V3NbCr2|AM|MEA|10.64|3.97|15.46|–|–|6.31|3.08|4.80|4.80|1.04|50|25|2.06|[118]|
|21.|V47.25Fe11.25Ti29.25Cr9.25La3|AM|MEA|10.68|3.16|14.09|39.20|125.30|8.92|7.62|5.08|4.85|1.05|50|25|1.66|[128]|
|22.|V30Ti35Cr25Fe10|AM|MEA|10.85|7.13|13.99|36.66|120.00|6.82|5.16|5.20|5.00|1.00|40|25|1.88|[131]|
|23.|V35Ti30Cr25Fe10|AM|MEA|10.85|6.69|13.92|34.21|120.00|6.55|5.00|5.25|5.05|0.99|20|25|1.71|[117]|
|24.|V35Ti30Cr25Mn10|AM|MEA|10.85|4.46|13.92|38.33|120.00|6.06|3.14|5.15|5.05|0.99|20|25|1.88|[117]|
|25.|Al0.10Ti0.30V0.30Nb0.30|AM|MEA|10.92|7.98|16.31|48.60|154.00|4.26|2.26|4.50|4.50|1.31|60|25|1.60|[132]|
|26.|V46.75Fe10.75Ti28.75Cr8.75La5|AM|MEA|10.95|1.23|14.09|37.90|124.30|10.25|8.82|5.02|4.81|1.09|50|25|1.35|[128]|
|27.|Ti0.20Zr0.20Hf0.20Nb0.40|AM|MEA|11.08|3.10|18.92|76.00|149.00|5.00|8.96|4.40|4.40|1.41|2|300|1.60|[133]|
|28.|TiVZr2Nb|AM|MEA|11.08|0.08|19.09|–|–|7.38|8.79|4.40|4.40|1.27|20|25|1.98|[113]|
|29.|V29.82Ti34.79Cr24.85Fe9.94Al0.6|AM|MEA|11.09|7.48|13.99|36.66|120.00|6.81|5.15|5.19|4.99|1.02|40|25|1.86|[131]|
|30.|Ti0.325V0.275Zr0.125Nb0.275|AM|MEA|11.10|0.21|17.34|–|–|6.10|5.93|4.55|4.55|1.17|40|25|1.75|[134]|
|31.|Ti0.325V0.275Zr0.125Nb0.275|BM|MEA|11.10|0.21|17.48|–|–|6.10|5.93|4.55|4.55|1.17|30|250|1.70|[134]|
|32.|Ti0.325V0.275Zr0.125Nb0.275|HRBM|MEA|11.10|0.21|17.60|–|–|6.10|5.93|4.55|4.55|1.17|70|25|1.80|[134]|
|33.|V29.7Ti34.65Cr24.75Fe9.9Al|AM|MEA|11.21|7.71|13.99|36.18|120.00|6.81|5.14|5.18|4.98|1.02|40|25|1.84|[131]|
|34.|Ti0.5ZrNbHf|AM|MEA|11.24|2.81|19.08|–|–|4.95|9.30|4.29|4.29|1.47|40|25|1.97|[135]|
|35.|TiVZr1.75Nb|AM|MEA|11.24|0.10|18.92|–|–|7.36|8.63|4.42|4.42|1.26|20|25|1.87|[113]|
|36.|Mg0.68TiNbNi0.55|HRBM|MEA|11.27|0.83|17.79|–|–|7.60|11.80|4.91|4.23|1.38|30|100|0.95|[136]|
|37.|Ti28.333V28.333Nb28.3Cr15|AM|MEA|11.28|3.07|15.84|68.00|156.00|5.75|2.66|4.87|4.87|1.09|28|25|2.02|[127]|
|38.|Ti28.33V28.33Nb28.33Cr15|AM|MEA|11.28|3.07|15.75|–|–|5.75|2.66|4.87|4.87|1.09|20|25|1.77|[137]|
|39.|Ti21.67V21.67Nb21.67Cr35|AM|MEA|11.32|5.20|14.97|–|–|6.57|2.79|5.13|5.13|1.05|20|25|1.78|[137]|
|40.|Ti21.6667V21.6667Nb21.6667Cr35|AM|MEA|11.32|5.20|14.88|44.00|137.00|6.57|2.79|5.13|5.13|1.05|15|25|1.71|[138]|
|41.|Ti3V3Nb2Cr2|AM|MEA|11.36|3.77|15.41|–|–|6.11|2.83|4.90|4.90|1.06|50|25|2.05|[118]|
|42.|Ti2V3Nb3Cr2|AM|MEA|11.36|3.74|15.51|–|–|5.90|2.51|5.00|5.00|1.08|50|25|2.07|[118]|
|43.|TiVZr1.5Nb|AM|MEA|11.38|0.12|18.66|–|–|7.30|8.40|4.44|4.44|1.24|20|25|1.93|[113]|
|44.|V35Ti30Cr25Fe5Mn5|AM|MEA|11.43|5.55|13.89|36.20|120.00|6.32|4.28|5.20|5.05|0.99|20|25|1.79|[117]|
|45.|Ti23.333V23.333Nb23.3Cr30|AM|MEA|11.47|4.83|15.11|54.00|155.00|6.45|2.78|5.07|5.07|1.06|15|25|1.89|[138]|
|46.|TiVZr1.2Nb|AM|MEA|11.50|0.15|18.35|–|–|7.18|8.03|4.48|4.48|1.23|20|25|1.91|[113]|
|47.|V49.8Fe10.2Ti13.33Cr13.3Co13.3|AM|MEA|11.52|9.90|13.99|38.28|130.00|5.13|6.41|5.84|5.24|0.97|40|25|2.01|[139]|
|48.|TiZrNbTa|AM|MEA|11.53|2.45|19.05|–|–|4.83|6.72|4.50|4.50|1.38|1|20|1.74|[35]|
|49.|TiVCrNb|AM|MEA|11.53|4.35|15.37|48.70|107.10|6.27|2.76|5.00|5.00|1.07|20|100|1.90|[140]|
|50.|TiZrNbHf|AM|MEA|11.53|2.40|20.16|–|–|4.86|8.99|4.25|4.25|1.43|24|25|2.00|[33]|
|51.|TiVZrNb|AM|MEA|11.53|0.18|18.02|–|–|7.04|7.68|4.50|4.50|1.21|24|25|2.03|[33]|
|52.|TiVNbHf|AM|MEA|11.53|0.30|17.93|–|–|6.44|8.55|4.50|4.50|1.28|24|25|1.97|[33]|
|53.|TiVNbTa|AM|MEA|11.53|0.08|16.81|–|–|3.93|3.23|4.75|4.75|1.23|24|25|1.92|[33]|
|54.|TiVCrNb|AM|MEA|11.53|4.35|15.25|–|–|6.27|2.76|5.00|5.00|1.07|45|25|1.93|[33]|
|55.|TiVNbMo|AM|MEA|11.53|2.50|16.09|–|–|4.07|14.37|5.00|5.00|1.19|24|25|1.57|[33]|
|56.|TiVCrMo|AM|MEA|11.53|3.60|14.52|–|–|5.74|13.86|5.25|5.25|1.09|24|25|0.73|[33]|
|57.|Ti25V25Nb25Cr25|AM|MEA|11.53|4.35|15.21|–|–|6.27|2.76|5.00|5.00|1.07|20|25|1.93|[137]|
|58.|TiVZrNb|AM|MEA|11.53|0.18|18.05|67.60|90.30|7.04|7.68|4.50|4.50|1.21|40|25|1.98|[135]|
|59.|TiVNbHf|AM|MEA|11.53|0.30|17.93|–|–|6.44|8.55|4.50|4.50|1.28|40|25|1.99|[135]|
|60.|TiZrNbHf|AM|MEA|11.53|2.40|20.12|–|–|4.86|8.99|4.25|4.25|1.43|40|300|1.98|[135]|
|61.|TiVZrNb|AM|MEA|11.53|0.18|18.09|–|–|7.04|7.68|4.50|4.50|1.21|20|25|1.97|[113]|
|62.|TiVNbTa|AM|MEA|11.53|0.08|16.84|–|–|3.93|3.23|4.75|4.75|1.23|20|25|1.91|[113]|
|63.|TiZrNbMoV|LENS|MEA|11.53|2.45|–|–|5.98|18.52|4.75|4.75|1.34|85|25|1.91|[16]| |
|64.|V29.25Ti34.13Cr24.375Fe9.75Al2.5|AM|MEA|11.55|8.57|14.05|33.93|120.00|6.80|5.10|5.15|4.95|1.05|40|25|1.52|[131]|
|65.|V28.5Ti33.25Cr23.75Fe9.5Al5|AM|MEA|11.96|9.94|14.16|–|–|6.78|5.04|5.09|4.90|1.10|40|25|0.85|[131]|
|66.|V49.8Fe10.2Ti12.667Cr12.6Co12.67|AM|MEA|12.00|10.3|14.00|38.70|130.00|5.88|6.95|5.79|5.21|0.98|40|25|1.88|[139]|
|67.|V30Ti30Cr25Fe10Nb5|AM|MEA|12.05|7.02|14.03|34.96|120.00|6.69|5.02|5.25|5.05|1.01|20|25|1.49|[117]|
|68.|Ti4V3NbCr2Mn|AM|MEA|12.21|4.75|18.68|–|–|6.04|3.07|5.00|4.91|1.04|50|25|1.75|[118]|
|69.|Ti4V3NbCr2Fe|AM|MEA|12.21|6.70|18.21|–|–|6.67|5.05|5.09|4.91|1.04|50|25|1.95|[118]|
|70.|Ti4V3NbCr2Ni|AM|MEA|12.21|10.7|18.36|–|–|6.63|6.24|5.27|4.91|1.05|50|25|2.05|[118]|
|71.|Mg12Al11Ti33Mn11Nb33|BM|MEA|12.24|2.03|16.97|–|–|4.39|5.83|4.31|4.20|1.50|70|275|1.03|[137]|
|72.|TiVZr0.15NbTa0.85|AM|MEA|12.40|0.01|17.04|–|–|4.69|4.28|4.71|4.71|1.23|20|25|1.85|[113]|
|73.|Mg35Al15Ti25V10Zn15|HEBM|HEA|12.58|0.41|16.31|–|–|6.53|9.43|4.45|2.95|1.84|100|40|1.00|[141]|
|74.|Al0.10Ti0.30V0.25Zr0.10Nb0.25|AM|HEA|12.59|8.95|17.12|–|–|5.65|5.45|4.40|4.40|1.35|25|25|1.60|[142]|
|75.|Ti0.30V0.25Zr0.10Nb0.25Ta0.10|AM|HEA|12.59|0.00|17.37|–|–|5.65|5.52|4.60|4.60|1.20|33|100|2.00|[143]|
|76.|Mg0.10Ti0.30V0.25Zr0.10Nb0.25|BM|HEA|12.59|7.67|17.53|–|–|6.65|7.31|4.30|4.30|1.25|25|25|1.72|[144]|# Table A.1 (continued)

|#|Composition|Preparation route|Alloy type|ΔSmix|ΔHmix|VM|ΔHform|ΔSform|Δχ|ẟ|VEC|P|T|H/M|Refs| | |
|---|---|---|---|---|---|---|---|---|---|---|---|---|---|---|---|---|---|
|77.|TiVZr0.74NbTa0.26|AM|HEA|12.72|0.04|17.73|–|–|6.54|6.88|4.57|4.57|1.22|20|25|1.91|[113]|
|78.|TiVZr0.5NbTa0.5|AM|HEA|12.97|0.03|17.38|–|–|5.94|6.00|4.63|4.63|1.22|20|25|1.91|[113]|
|79.|TiVZrNbHf0.5|AM|HEA|13.15|0.03|18.67|–|–|7.10|8.74|4.44|4.44|1.27|40|25|2.00|[135]|
|80.|TiVZr0.5NbHf|AM|HEA|13.15|0.21|18.36|–|–|6.88|9.07|4.44|4.44|1.30|40|25|1.99|[135]|
|81.|TiVZrNb0.5Hf|AM|HEA|13.15|0.69|19.10|–|–|7.32|9.50|4.33|4.33|1.32|40|25|1.82|[135]|
|82.|TiV0.5ZrNbHf|AM|HEA|13.15|1.08|19.50|59.10|87.40|6.29|9.28|4.33|4.33|1.37|40|25|1.96|[135]|
|83.|TiHfZrNb0.9V1.1|AM|HEA|13.36|0.11|19.00|–|–|7.22|9.37|4.40|4.40|1.31|20|25|2.14|[119]|
|84.|Mg18.8V20.8Al18.8Cr20.2Ni21.4|HRBM|HEA|13.37|5.98|12.86|–|–|9.73|11.67|5.33|4.48|1.57|30|25|0.13|[145]|
|85.|HfNbTiVZr|AM|HEA|13.38|0.16|19.07|59.00|82.00|7.06|9.33|4.40|4.40|1.32|10|290|1.90|[32]|
|86.|TiZrHfMoNb|AM|HEA|13.38|1.58|19.14|–|–|6.09|19.52|4.60|4.60|1.42|5|100|1.20|[146]|
|87.|TiVZrHfNb|AM|HEA|13.38|0.16|19.07|–|–|7.06|9.33|4.40|4.40|1.32|20|300|2.01|[147]|
|88.|TaNbHfZrTi|AM|HEA|13.38|2.66|19.65|–|–|4.98|8.13|4.40|4.40|1.46|1|500|1.67|[148]|
|89.|AlCrFeMnNiW|BM|HEA|13.38|12.5|15.66|–|–|5.82|7.94|6.80|5.40|1.44|0|25|0.31|[36]|
|90.|TiVZrNbHf|AM|HEA|13.38|0.16|18.92|–|–|7.06|9.33|4.40|4.40|1.32|24|25|1.92|[33]|
|91.|TiVCrNbTa|AM|HEA|13.38|3.79|16.10|–|–|5.88|3.69|5.00|5.00|1.17|24|25|1.83|[33]|
|92.|TiVCrNbMo|AM|HEA|13.38|4.21|15.41|–|–|5.61|13.07|5.20|5.20|1.13|24|25|1.32|[33]|
|93.|MgAlTiFeNi|HRBM|HEA|13.38|14.0|12.84|–|–|9.83|13.04|5.40|4.20|1.67|15|325|0.43|[149]|
|94.|TiZrNbHfTa|AM|HEA|13.38|2.66|19.63|–|–|4.98|8.13|4.40|4.40|1.46|41|300|2.10|[29]|
|95.|TiVZrNbHf|AM|HEA|13.38|0.16|19.02|61.80|88.00|7.06|9.33|4.40|4.40|1.32|40|25|1.99|[135]|
|96.|TiVZrNbTa|AM|HEA|13.38|0.38|17.94|–|–|6.34|6.93|4.60|4.60|1.28|50|25|1.50|[102]|
|97.|TiVZrNbHf|AM|HEA|13.38|0.16|19.07|–|–|8.91|7.06|4.40|4.40|1.32|50|299|2.5|[25]|
|98.|TiZrHfMoNbPt0.0025|AM|HEA|13.41|1.72|19.03|–|–|6.09|19.53|4.60|4.60|1.42|5|20|1.79|[150]|
|99.|TiZrHfMoNbPt0.0025|AM|HEA|13.41|1.72|19.03|–|–|6.09|19.53|4.60|4.60|1.42|5|20|1.79|[150]|
|100.|TiZrHfMoNbPd0.0025|AM|HEA|13.41|1.70|19.06|–|–|6.09|19.53|4.60|4.60|1.42|5|20|1.80|[150]|
|101.|MgZrTiFe0.5Co0.5Ni0.5|BM|HEA|14.43|13.8|14.54|–|–|10.70|15.61|5.22|4.22|1.39|20|350|0.67|[151]|
|102.|MgTiNbCr0.5Mn0.5Ni0.5|HRBM|HEA|14.43|1.75|17.44|–|–|8.54|10.94|5.00|4.44|1.34|30|100|0.89|[136]|

# Table A.2

Hydrogen storage properties of multi-component alloys with C14 Laves type phase structures. Alloy type – low-entropy (LEA), medium-entropy (MEA), high-entropy (HEA). ΔSmix [J/mol K] – entropy of mixing. ΔHmix [kJ/mol] – enthalpy of mixing. VM [Å3] – Unit cell volume per one averaged metal atom. ΔHform [kJ/mol] – enthalpy of hydrogenation. ΔSform [J/mol K] –entropy of hydrogenation. Δχ [%] – electronegativity mismatch calculated using Pauling electronegativities of the alloy components [78]. δ [%] – atomic size mismatch calculated using Pearson atomic radii of the components [77]. VEC – valence electron concentration calculated as a weighted average of the VECs for the alloy components separately taken as a total number of the electrons in the outer shell of the element [77]/“Shell”, Pearson's maximum valence [77]/“Pearson”, or accounting only electrons participating in the metallic bonding according to Mizutani and Sato [79]/“MS”. P [bar] – hydrogen pressure applied for the hydrogenation. T [°C] – hydrogenation temperature. H/M – maximum hydrogen-to-metal atomic ratio achieved at the applied pressure - temperature conditions.

|#|Composition|Preparation route|Alloy type|ΔSmix|ΔHmix|VM|ΔHform|ΔSform|Δχ|ẟ|VEC|P|T|H/M|Refs| | |
|---|---|---|---|---|---|---|---|---|---|---|---|---|---|---|---|---|---|
|1.|ZrFe2.00V0.05|AM|LEA|5.90|20.44|44.16|20.41|–a|13.73|12.42|6.64|5.33|1.19|110|50|1.18|[152]|
|2.|ZrFe1.95V0.10|AM|LEA|6.35|20.35|44.31|20.86|–|13.73|12.36|6.50|5.31|1.19|110|50|1.07|[152]|
|3.|ZrFe1.9Al0.1|AM|LEA|6.39|22.71|44.40|–|–|13.73|12.37|6.50|5.23|1.26|100|50|1.21|[153]|
|4.|ZrFe1.90 V0.15|AM|LEA|6.72|20.23|44.34|21.69|–|13.72|12.31|6.54|5.30|1.19|110|50|1.11|[152]|
|5.|Zr0.75Y0.25Fe2|AM|LEA|6.85|14.72|45.33|24.05|105.01|15.70|14.52|6.58|5.25|1.23|101|25|1.12|[154]|
|6.|Zr0.7Y0.3Fe2|AM|LEA|6.99|13.59|45.50|29.19|114.49|16.05|14.86|6.57|5.23|1.23|101|25|1.16|[154]|
|7.|ZrFe1.85V0.20|AM|LEA|7.05|20.11|44.36|22.03|–|13.74|12.25|6.49|5.28|1.18|110|50|1.16|[152]|
|8.|Zr1.05Fe1.85Cr0.05V0.1|AM|LEA|7.07|20.78|44.49|16.89|89.04|13.90|14.22|6.49|5.28|1.19|30|30|1.04|[155]|
|9.|Zr1.05Fe1.85Cr0.1V0.05|AM|LEA|7.07|20.78|44.47|16.50|91.39|13.86|12.50|6.51|5.30|1.19|30|30|1.05|[155]|
|10.|ZrFe1.8V0.2|AM|LEA|7.09|20.27|44.47|25.1|–|13.78|12.2|6.47|5.27|1.19|20|25|0.88|[155]|
|11.|Zr1.05Fe1.85Cr0.075V0.075|AM|LEA|7.09|20.78|44.47|17.35|92.34|13.88|12.47|6.50|5.29|1.19|30|30|1.05|[155]|
|12.|ZrFe1.8Ga0.2|AM|LEA|7.09|22.68|44.54|–|–|13.71|12.20|6.33|5.13|1.33|100|50|1.06|[153]|
|13.|Zr0.6Y0.4Fe2|AM|LEA|7.16|11.41|45.98|31.30|107.58|16.73|15.51|6.53|5.20|1.25|101|25|1.21|[154]|
|14.|TiCr1.75Mn0.25|AM|LEA|7.38|6.44|41.51|–|–|8.66|7.38|5.42|5.33|1.00|300|30|0.89|[156]|
|15.|Zr1.05Fe1.75Cr0.25|AM|LEA|7.41|20.46|44.46|17.56|89.80|13.73|12.53|6.46|5.31|1.19|30|30|0.99|[155]|
|16.|Zr1.05Fe1.7Cr0.3|AM|LEA|7.66|20.29|44.28|20.53|92.97|13.68|12.52|6.43|5.31|1.19|30|30|0.96|[155]|
|17.|ZrFe1.6 V0.4|AM|LEA|8.07|19.53|44.67|29.5|–|13.67|12.04|6.27|5.20|1.18|20|25|1.08|[155]|
|18.|Ti0.9Zr0.1Cr1.1Fe0.9|AM|MEA|10.01|11.43|–|–|–|8.41|7.74|5.93|5.33|1.04|100|50|0.83|[157]|
|19.|Ti0.99Zr0.11CrMn|AM|MEA|10.08|6.71|13.80|25.10|114.70|7.11|4.51|5.61|5.29|1.05|160|5|1.18|[158]|
|20.|Ti0.925Zr0.125Cr0.9Fe1.1|AM|MEA|10.15|12.54|–|–|–|8.62|8.27|6.03|5.31|1.06|100|50|0.89|[157]|
|21.|Ti0.95Zr0.15CrFe|AM|MEA|10.30|12.31|–|–|–|8.76|8.29|5.94|5.29|1.06|100|50|0.87|[157]|
|22.|Ti0.85Zr0.15CrFe|AM|MEA|10.31|12.10|–|–|–|8.74|8.30|6.00|5.33|1.05|100|50|0.97|[157]|
|23.|Ti0.875Zr0.175Cr1.1Fe0.9|AM|MEA|10.39|11.87|–|–|–|8.88|8.30|5.90|5.31|1.05|100|50|0.96|[157]|
|24.|Ti0.8Zr0.2Cr0.9Fe1.1|AM|MEA|10.49|12.78|–|–|–|9.05|8.81|6.07|5.33|1.06|100|50|0.92|[157]|
|25.|Ti0.9Zr0.2Cr0.9Fe1.1|AM|MEA|10.50|12.99|–|–|–|9.05|8.80|6.00|5.29|1.07|100|50|0.92|[157]|
|26.|Ti0.8Zr0.2MnCr|AM|MEA|10.52|6.91|0.00|22.35|102.13|7.62|5.30|5.67|5.33|1.06|30|25|0.91|[159]|
|27.|Ti1.125Zr0.125Cr0.9Mn1.1Mo0.1|AM|MEA|10.53|6.83|13.80|24.00|110.00|6.83|6.31|5.58|5.24|1.07|54|23|0.81|[160]|
|28.|TiCrMn0.85Fe0.1V0.05|AM|MEA|10.57|6.47|–|–|–|6.61|4.37|5.67|5.32|1.03|100|20|0.95|[161]|
|29.|Ti0.95Zr0.05Mn1.3Cr0.5V0.2|AM|MEA|10.59|6.33|13.70|21.18|97.72|5.82|3.49|5.70|5.27|1.05|100|20|0.98|[162]|
|30.|Ti0.825Zr0.225CrFe|AM|MEA|10.62|12.57|–|–|–|9.17|8.82|5.97|5.31|1.06|100|50|0.86|[157]|
|31.|Ti0.85Zr0.25Cr1.1Fe0.9|AM|MEA|10.68|12.31|–|–|–|9.28|8.79|5.87|5.29|1.06|100|50|0.89|[157]||#|Composition|Preparation route|Alloy type|ΔSmix|ΔHmix|VM|ΔHform|ΔSform|Δχ|ẟ|VEC|P|T|H/M|Refs| | |
|---|---|---|---|---|---|---|---|---|---|---|---|---|---|---|---|---|---|
|32.|Zr0.63Ti0.42Fe1.3Mn0.7|AM|MEA|10.81|16.21|14.28|24.57|106.09|10.18|12.04|6.39|5.31|1.15|100|25|0.92|[163]|
|33.|Ti0.95Zr0.07Mn1.15Cr0.7V0.15|AM|MEA|10.86|6.35|13.76|22.91|98.52|6.36|3.94|5.66|5.27|1.05|32|10|0.97|[164]|
|34.|Ti0.93Zr0.07Mn1.15Cr0.7V0.15|AM|MEA|10.87|6.30|13.75|22.15|97.10|6.36|3.95|5.67|5.28|1.05|32|10|0.93|[164]|
|35.|Ti0.68Zr0.32MnCr|AM|MEA|10.87|7.50|0.00|24.19|91.79|8.22|6.11|5.67|5.33|1.07|30|25|1.18|[159]|
|36.|Ti0.95Zr0.05Mn0.92Cr0.92V0.16|AM|MEA|10.92|6.08|13.77|20.14|91.83|6.65|3.96|5.59|5.28|1.04|32|10|0.91|[164]|
|37.|Zr0.63Ti0.42Fe1.2Mn0.8|AM|MEA|10.95|15.82|14.30|25.69|103.66|10.01|11.90|6.36|5.31|1.15|100|25|0.97|[163]|
|38.|Ti0.95Zr0.05Mn1.1Cr0.7V0.2|AM|MEA|10.98|6.14|13.74|21.27|96.21|6.25|3.76|5.63|5.27|1.05|100|20|0.96|[162]|
|39.|Ti0.95Zr0.05Mn0.91Cr0.91V0.18|AM|MEA|11.02|6.06|13.78|20.44|92.36|6.64|3.95|5.58|5.27|1.04|32|10|0.91|[164]|
|40.|Zr0.63Ti0.42Fe1.1Mn0.9|AM|MEA|11.03|15.43|14.32|26.91|104.26|9.83|11.72|6.33|5.31|1.15|100|25|0.98|[163]|
|41.|Ti1.02Cr1.1Mn0.3Fe0.6La0.03|AM|MEA|11.04|8.39|13.61|16.63|104.17|8.44|7.29|5.79|5.30|1.05|393|30|0.91|[165]|
|42.|Ti1.02Cr1.1Mn0.3Fe0.6Ho0.03|AM|MEA|11.04|8.72|13.59|19.39|111.29|8.07|6.97|5.79|5.30|0.00|200|30|0.89|[165]|
|43.|Ti1.02Cr1.1Mn0.3Fe0.6Ce0.03|AM|MEA|11.04|8.49|13.60|19.27|112.11|8.25|7.24|5.79|5.31|0.00|200|30|0.86|[165]|
|44.|Ti0.5Zr0.5Mn1Cr1|BM|MEA|11.06|8.44|13.60|–|–|9.00|7.11|5.67|5.33|1.10|20|25|1.08|[166]|
|45.|Ti0.94Zr0.06Mn1.1Cr0.7V0.2|AM|MEA|11.06|6.18|13.76|22.36|99.13|6.32|3.87|5.63|5.27|1.05|100|20|0.97|[162]|
|46.|Ti0.93Zr0.07Mn1.1Cr0.72V0.18|AM|MEA|11.06|6.24|13.78|22.60|97.42|6.41|3.98|5.64|5.27|1.05|32|10|0.97|[164]|
|47.|Ti0.5Zr0.5MnCr|AM|MEA|11.06|8.44|0.00|29.30|95.20|9.00|7.11|5.67|5.33|1.10|30|25|1.30|[159]|
|48.|Zr0.525Ti0.525Fe1.1Mn0.9|AM|MEA|11.09|14.70|14.08|24.91|107.43|9.45|11.25|6.33|5.31|1.14|100|25|0.90|[163]|
|49.|Ti0.95Zr0.05Mn0.9Cr0.9V0.2|AM|MEA|11.10|6.04|13.79|21.64|97.00|6.63|3.95|5.57|5.27|1.04|32|10|0.92|[164]|
|50.|Ti0.95Zr0.05Mn0.9Cr0.9V0.2|AM|MEA|11.10|6.04|13.79|21.64|97.90|6.63|3.95|5.57|5.27|1.04|100|20|0.94|[162]|
|51.|Ti0.95Zr0.05Mn0.9Cr0.9V0.2|AM|MEA|11.10|6.04|13.79|21.64|94.87|6.63|3.95|5.57|5.27|1.04|32|10|0.92|[164]|
|52.|Zr0.525Ti0.525FeMn|AM|MEA|11.12|14.31|14.09|25.13|103.65|9.26|11.05|6.30|5.31|1.14|100|30|0.96|[163]|
|53.|Zr0.525Ti0.525FeMn|AM|MEA|11.12|14.31|14.09|25.13|103.65|9.26|11.05|6.30|5.31|1.14|100|25|0.96|[163]|
|54.|Ti0.93Zr0.07Mn1.1Cr0.7V0.2|AM|MEA|11.13|6.22|13.79|22.86|99.01|6.38|3.97|5.63|5.27|1.05|100|20|0.97|[162]|
|55.|Ti0.93Zr0.07Mn1.1Cr0.7V0.2|AM|MEA|11.13|6.22|13.79|22.86|97.58|6.38|3.97|5.63|5.27|1.05|32|10|0.97|[164]|
|56.|Ti0.9Zr0.1Mn1.1Cr0.7V0.2|AM|MEA|11.33|6.35|13.84|22.92|99.52|6.57|4.25|5.63|5.27|1.05|100|20|1.01|[162]|
|57.|TiCrMn0.7Fe0.2V0.1|AM|MEA|11.36|6.96|–|–|–|6.79|5.03|5.67|5.30|1.03|100|20|0.95|[161]|
|58.|Zr0.525Ti0.525Fe0.95MnV0.05|AM|MEA|11.66|14.09|14.20|26.42|104.39|9.18|10.92|6.25|5.30|1.14|100|30|1.00|[163]|
|59.|Zr0.525Ti0.525Fe0.95MnV0.05|AM|MEA|11.66|14.09|14.20|26.42|104.39|9.18|10.92|6.25|5.30|1.14|100|25|1.00|[163]|
|60.|Ti0.8925Zr0.1575Mn1.2|AM|MEA|11.84|8.85|13.88|26.46|108.00|6.87|6.00|5.80|5.28|1.07|40|25|0.98|[167]|
|61|Ti0.8925Zr0.1575Mn1.2|AM|MEA|11.84|7.44|13.89|27.04|110.00|6.89|5.45|5.74|5.28|1.07|40|25|0.98|[167]|
|62.|Ti0.8925Zr0.1575Mn1.2|AM|MEA|11.84|6.55|13.89|27.37|109.54|6.77|5.93|5.84|5.11|1.07|40|0|0.99|[167]|
|63|TiCrMn0.55Fe0.3V0.15|AM|MEA|11.84|7.49|–|–|–|6.95|5.52|5.67|5.28|1.03|100|20|0.95|[161]|
|64.|Ti20Zr20Nb5Fe40Ni15|AM|MEA|12.01|25.24|14.65|39.58|120.00|10.75|12.77|6.55|5.15|1.19|50|25|0.88|[168]|
|65.|TiCrMn0.4Fe0.4V0.2|AM|MEA|12.06|8.08|–|–|–|7.10|5.89|5.67|5.27|1.03|100|20|0.95|[161]|
|66.|Ti0.15Zr0.85La0.03Ni1.2|AM|MEA|12.39|31.21|14.44|34.00|115.00|11.16|14.94|7.11|5.30|1.23|1|25|1.03|[105]|
|67.|Ti0.15Zr0.85La0.03Ni1.155|AM|MEA|12.41|31.53|14.44|34.54|116.61|11.21|15.01|7.07|5.29|1.23|25|20|1.00|[106]|
|68.|Ti0.15Zr0.85La0.03Ni1.126|AM|MEA|12.42|31.74|14.50|35.25|113.33|11.24|15.06|7.05|5.28|1.23|25|20|1.10|[106]|
|69.|Ti0.15Zr0.85La0.03Ni1.097|AM|MEA|12.43|31.96|14.52|33.98|107.67|11.27|15.11|7.02|5.26|1.23|25|20|1.06|[106]|
|70.|Ti0.5Zr0.5Mn0.8Fe0.2Cr|BM|MEA|12.44|9.65|13.59|–|–|9.37|8.33|5.73|5.33|1.10|20|25|0.94|[166]|
|71.|Ti0.5Zr0.5Mn0.6Fe0.4Cr|BM|HEA|12.92|10.77|–|–|–|9.71|9.20|5.80|5.33|1.10|20|25|1.01|[166]|
|72.|Zr22.5Ti22.5V22.5Fe22.5Al10|AM|HEA|13.08|20.06|15.89|–|–|9.36|10.76|5.03|4.58|1.33|10|150|0.76|[169]|
|73.|Zr0.2Ti0.2Ni0.1Cr0.2Mn0.2|AM|HEA|13.15|17.97|14.38|31.21|100.00|9.66|10.64|5.78|5.11|1.15|10|50|0.92|[170]|
|74.|Zr0.2Ti0.2Ni0.125Cr0.2Mn0.2|AM|HEA|13.26|19.27|14.47|33.04|100.00|9.71|11.03|5.89|5.14|1.15|10|50|0.95|[170]|
|75.|Zr0.2Ti0.2Ni0.15Cr0.2Mn0.2|AM|HEA|13.33|20.40|14.60|35.12|100.00|9.76|11.35|6.00|5.16|1.15|10|50|0.98|[170]|
|76.|Zr0.2Ti0.2Ni0.175Cr0.2Mn0.2|AM|HEA|13.37|21.37|14.70|36.37|100.00|9.80|11.61|6.10|5.18|1.15|10|50|1.02|[170]|
|77.|FeMnTiVZr|AM|HEA|13.38|12.50|14.93|–|–|9.04|10.23|5.60|5.00|1.13|25|5|1.25|[171]|
|78.|CrMnTiVZr|AM|HEA|13.38|7.87|15.12|–|–|8.89|7.49|5.20|5.00|1.10|25|5|1.34|[171]|
|79.|CrFeTiVZr|AM|HEA|13.38|12.34|15.05|–|–|10.11|10.24|5.40|5.00|1.10|25|5|1.19|[171]|
|80.|CrFeMnVZr|AM|HEA|13.38|10.34|14.71|–|–|9.75|10.19|6.00|5.40|1.08|25|5|0.68|[171]|
|81.|CrFeMnTiZr|AM|HEA|13.38|13.41|14.42|–|–|9.90|10.34|5.80|5.20|1.13|25|5|1.04|[171]|
|82.|TiZrNbFeNi|AM|HEA|13.38|26.53|15.61|39.48|120.00|9.85|12.68|6.20|5.00|1.23|50|25|1.15|[168]|
|83.|TiZrNbCrFe|AM|HEA|13.38|12.74|15.97|–|–|9.79|10.23|5.40|5.00|1.18|5|30|1.29|[107]|
|84.|Zr20Ti20V20Fe20Al20|AM|HEA|13.38|24.75|16.27|–|–|8.83|10.14|4.80|4.40|1.52|10|150|0.57|[169]|
|85.|Zr0.2Ti0.2Ni0.2Cr0.2Mn0.2|AM|HEA|13.38|22.22|14.79|38.48|100.00|9.82|11.83|6.20|5.20|1.15|10|50|1.02|[170]|
|86.|TiZrFeMnCrV|BM|HEA|13.38|13.41|–|23.53|58.00|9.90|10.34|5.80|5.20|1.13|70|30|1.10|[172]|
|87.|Ti20Zr20V20Cr20Ni20|AM|HEA|13.38|21.55|15.48|–|–|10.04|11.63|5.80|5.00|1.12|100|32|0.92|[173]|
|88.|CoFeMnTiVZr3|AM|HEA|13.86|19.69|16.56|–|–|10.42|13.26|5.63|4.88|1.21|100|25|1.09|[28]|
|89.|CoFeMnTiV3Zr|AM|HEA|13.86|13.94|14.46|36.37|127.10|8.28|9.88|5.88|5.13|1.06|100|25|0.95|[28]|
|90.|CoFeMnTiVZr2.6|AM|HEA|14.14|19.79|14.83|–|–|10.37|13.08|5.71|4.92|1.19|100|25|1.18|[28]|
|91.|CoFeMnTi2.5VZr|AM|HEA|14.21|18.13|15.33|30.15|100.00|8.58|10.54|5.73|4.93|1.12|100|25|0.70|[28]|
|92.|CoFeMnTiVZr2.3|AM|HEA|14.35|19.80|15.38|–|–|10.29|12.90|5.78|4.96|1.18|10|25|1.21|[28]|
|93.|CoFeMnTiV2.3Zr|AM|HEA|14.35|15.25|14.36|27.87|100.00|8.59|10.35|5.96|5.14|1.07|100|25|0.93|[28]|
|94.|Ti0.4Zr1.6CrMnFeNi|AM|HEA|14.36|23.44|14.60|39.30|130.00|11.00|13.17|6.50|5.33|1.17|100|25|1.08|[174]|
|95.|CoFeMnTi2VZr|AM|HEA|14.53|18.38|14.75|22.89|81.59|8.79|10.82|5.86|5.00|1.11|100|25|1.09|[28]|
|96.|CrFeMnTiV2.0Zr|AM|HEA|14.53|9.37|14.70|–|–|8.75|8.77|5.57|5.14|1.06|25|5|1.11|[171]|
|97.|CrFeMnTiVZr2.0|AM|HEA|14.53|12.17|15.39|–|–|10.19|10.71|5.43|5.00|1.15|25|5|1.40|[171]|
|98.|CoFeMnTiVZr2|AM|HEA|14.53|19.72|15.23|–|–|10.17|12.68|5.86|5.00|1.16|100|25|1.13|[28]|# Table A.2 (continued)

|#|Composition|Preparation route|Alloy type|ΔSmix|ΔHmix|VM|ΔHform|ΔSform|Δχ|ẟ|VEC|P|T|H/M|Refs| | |
|---|---|---|---|---|---|---|---|---|---|---|---|---|---|---|---|---|---|
|99.|CoFeMnTiVZr1.6|AM|HEA|14.74|19.46|15.02|–|–|9.93|12.29|5.97|5.06|1.14|100|25|1.10|[28]|
|100.|CoFeMnTiV1.6Zr|AM|HEA|14.74|16.84|14.50|26.90|100.00|8.93|10.88|6.06|5.15|1.09|10|25|0.93|[28]|
|101.|CoFeMnTi1.5VZr|AM|HEA|14.78|18.52|14.53|29.34|102.91|9.02|11.11|6.00|5.08|1.11|100|25|1.09|[28]|
|102.|CrFe1.5MnTiVZr|AM|HEA|14.78|11.80|14.07|–|–|9.33|9.83|5.85|5.23|1.09|25|5|0.94|[171]|
|103.|CrFeMnTi1.5VZr|AM|HEA|14.78|11.09|14.65|–|–|9.04|9.15|5.54|5.08|1.10|25|5|1.12|[171]|
|104.|Ti0.8Zr1.2CrMnFeNi|AM|HEA|14.84|21.37|14.28|35.58|130.00|10.30|12.28|6.50|5.33|1.15|100|25|1.01|[174]|
|105.|Ti1.2Zr0.8CrMnFeNi|AM|HEA|14.84|19.37|13.60|30.80|130.00|9.47|11.28|6.50|5.33|1.12|37|25|0.86|[174]|
|106.|CoFeMnTiVZr1.3|AM|HEA|14.85|19.08|14.49|–|–|9.65|11.90|6.06|5.11|1.13|100|25|1.03|[28]|
|107.|CoFeMnTiV1.3Zr|AM|HEA|14.85|17.63|14.36|26.40|100.00|9.09|11.14|6.11|5.16|1.10|100|25|0.94|[28]|
|108.|CrFeMn0.75TiVZr|AM|HEA|14.86|11.29|14.61|–|–|9.47|9.64|5.61|5.13|1.09|25|5|1.09|[171]|
|109.|Cr1.25FeMnTiVZr|AM|HEA|14.87|10.69|14.53|–|–|9.29|9.29|5.68|5.20|1.08|25|5|0.97|[171]|
|110.|CoFeMnTiVZr|AM|HEA|14.90|18.50|14.27|18.39|74.80|9.25|11.42|6.17|5.17|1.11|100|25|0.94|[28]|
|111.|CrFeMnTiVZr|AM|HEA|14.90|11.00|14.57|–|–|9.28|9.46|5.67|5.17|1.09|25|5|1.05|[171]|
|112.|ZrTiVNiCrFe|MS|HEA|14.90|20.70|14.79|39.00|110.00|10.02|11.47|6.17|5.17|1.11|50|27|0.96|[175]|
|113.|CoFeMnTiVZr|MS|HEA|14.90|18.50|14.46|–|–|9.25|11.42|6.17|5.17|1.11|50|25|1.03|[176]|
|114.|TiZrCrMnFeNi|AM|HEA|14.90|20.36|14.19|32.12|120.00|9.91|11.79|6.50|5.33|1.14|100|30|1.03|[34]|
|115.|Ti12Zr21.5V10Cr7.5Mn8.1|AM|HEA|15.13|30.84|14.42|33.70|105.00|10.43|13.52|6.82|5.21|1.18|15|30|0.94|[177]|
|116.|Ti12Zr21.5V10Cr7.5Mn8.1|AM|HEA|15.38|30.63|14.47|39.20|123.00|10.44|13.50|6.81|5.21|1.18|15|30|0.96|[177]|
|117.|Ti12Zr21.5V10Cr7.5Mn8.1|AM|HEA|15.50|30.42|14.48|38.40|122.00|10.45|13.48|6.80|5.21|1.18|15|30|0.94|[177]|
|118.|Ti12Zr21.5V10Cr7.5Mn8.1|AM|HEA|15.57|30.20|14.48|37.40|117.00|10.46|13.46|6.79|5.21|1.18|15|30|0.96|[177]|
|119.|Ti12Zr21.5V10Cr7.5Mn8.1|AM|HEA|15.57|29.72|14.45|39.30|124.00|10.47|13.41|6.77|5.21|1.18|15|30|0.97|[177]|
|120.|Ti12Zr21.5V10Cr7.5Mn8.1|AM|HEA|15.59|29.96|14.49|38.50|119.00|10.46|13.43|6.78|5.21|1.18|15|30|0.97|[177]|
